Repository: softmatter-design/python_read_rheo

File: gui/datafile.csv (part 1 of 2)
データシリーズの情報,,,,,,,,,,,,,,,,,,,
名前:,,,2022_1114_freq 1 to 100_temp 70 to 160 step 10 10,,,,,,,,,,,,,,,,
サンプル:,,,3chain_cat_1%,,,,,,,,,,,,,,,,
使用者:,,,sasaki,,,,,,,,,,,,,,,,
インターバルの数:,,,1,,,,,,,,,,,,,,,,
アプリケーション:,,,RHEOPLUS/32 Multi16 V3.40 21000091-35633,,,,,,,,,,,,,,,,
装置:,,,MCR301 SN82000000; ID80924104; FW3.51D090908; Slot3; Adj17d,,,,,,,,,,,,,,,,
測定日/時間:,,,2022/11/14; 16:32 午後,,,,,,,,,,,,,,,,
測定治具:,,,PP08-SN23708; [d=0.1 mm],,,,,,,,,,,,,,,,
アクセス,,,TU1=CTD600-SN80897712; DevCOM1=TC30-SN80897712,,,,,,,,,,,,,,,,
,,,,,,,,,,,,,,,,,,,
定数の計算:,,,,,,,,,,,,,,,,,,,
- 標準 Csr [min/s]:,,,0.41648094,,,,,,,,,,,,,,,,
- 標準 Css [Pa/mNm]:,,,"10,120.00",,,,,,,,,,,,,,,,
- 開始待機時間 [s]:,,,761.828,,,,,,,,,,,,,,,,
- 物質の密度 [rho]:,,,"1,000",,,,,,,,,,,,,,,,
- 測定のタイプ:,,,1,,,,,,,,,,,,,,,,
- モーター調整係数:,,,1,,,,,,,,,,,,,,,,
,,,,,,,,,,,,,,,,,,,
インターバル:,,,1,,,,,,,,,,,,,,,,
データポイント数:,,,11,,,,,,,,,,,,,,,,
,,,,,,,,,,,,,,,,,,,
時間設定:,,,11 測定点数,,,,,,,,,,,,,,,,
測定条件:,,,,,,,,,,,,,,,,,,,
#NAME?,,,振り角 gamma = 0.1 %,,,,,,,,,,,,,,,,
,,,角周波数 omega = 1 ... 100 rad/s 対数; |傾き| = 5 点 / 桁 ,,,,,,,,,,,,,,,,
  ????????,,,FN = 1 N,,,,,,,,,,,,,,,,
,,,,,,,,,,,,,,,,,,,
測定点数,時間,温度,角周波数,周波数,せん断応力,ひずみ,位相角,複素弾性率,貯蔵弾性率,損失弾性率,複素粘度,損失正接,??????,???,????????,速度,ステータス,緩和弾性率,リフト速度/ギャップ
,[s],[°C],[1/s],[Hz],[Pa],[%],[°],[Pa],[Pa],[Pa],[Pa・s],[1],[mm],[μNm],[N],[μm/s],[],[Pa],[1/s]
1,33.274,160,1.00E+00,0.159,1.90E+03,0.0997,3.35436,1.90E+06,1.90E+06,1.11E+05,"1,900,000",0.0586,1.45,187,0.963,0.418,DSO,******,0.000476
2,57.255,160,1.58E+00,0.252,1.93E+03,0.1,4.15141,1.93E+06,1.92E+06,1.40E+05,"1,220,000",0.0726,1.45,190,1.01,0,DSO,******,0
3,76.12,160.059,2.51E+00,0.4,1.97E+03,0.1,5.10328,1.97E+06,1.96E+06,1.75E+05,"785,000",0.0893,1.45,195,0.999,0.633,DSO,******,0.000473
4,91.078,160,3.98E+00,0.634,2.02E+03,0.1,6.05872,2.02E+06,2.01E+06,2.14E+05,"508,000",0.106,1.45,200,1,0,DSO,******,0
5,103.01,160,6.31E+00,1,2.10E+03,0.1,7.11893,2.10E+06,2.08E+06,2.60E+05,"332,000",0.125,1.45,207,1.05,-0.38,DSO,******,0.000486
6,112.58,160,1.00E+01,1.59,2.19E+03,0.1,7.87967,2.19E+06,2.17E+06,3.00E+05,"219,000",0.138,1.45,216,1.01,0,DSO,******,0
7,120.29,160,1.58E+01,2.52,2.30E+03,0.1,8.30772,2.30E+06,2.27E+06,3.32E+05,"145,000",0.146,1.45,227,0.963,0.707,DSO,******,0.000487
8,126.77,160,2.51E+01,4,2.41E+03,0.1,8.3469,2.41E+06,2.38E+06,3.50E+05,"95,900",0.147,1.45,238,1.02,0,DSO,******,0
9,132.13,160,3.98E+01,6.34,2.54E+03,0.1,8.13616,2.53E+06,2.51E+06,3.58E+05,"63,600",0.143,1.45,251,0.995,0,DSO,******,0
10,141.99,160,6.31E+01,10,2.63E+03,0.1,7.79773,2.63E+06,2.60E+06,3.57E+05,"41,700",0.137,1.45,260,1,0,DSO,******,0
11,154.16,160,1.00E+02,15.9,2.72E+03,0.1,7.4278,2.72E+06,2.69E+06,3.51E+05,"27,200",0.13,1.45,269,1.03,-0.65,DSO,******,0.000447
,,,,,,,,,,,,,,,,,,,
データシリーズの情報,,,,,,,,,,,,,,,,,,,
名前:,,,2022_1114_freq 1 to 100_temp 70 to 160 step 10 9,,,,,,,,,,,,,,,,
サンプル:,,,3chain_cat_1%,,,,,,,,,,,,,,,,
使用者:,,,sasaki,,,,,,,,,,,,,,,,
インターバルの数:,,,1,,,,,,,,,,,,,,,,
アプリケーション:,,,RHEOPLUS/32 Multi16 V3.40 21000091-35633,,,,,,,,,,,,,,,,
装置:,,,MCR301 SN82000000; ID80924104; FW3.51D090908; Slot3; Adj17d,,,,,,,,,,,,,,,,
測定日/時間:,,,2022/11/14; 16:17 午後,,,,,,,,,,,,,,,,
測定治具:,,,PP08-SN23708; [d=0.1 mm],,,,,,,,,,,,,,,,
アクセス,,,TU1=CTD600-SN80897712; DevCOM1=TC30-SN80897712,,,,,,,,,,,,,,,,
,,,,,,,,,,,,,,,,,,,
定数の計算:,,,,,,,,,,,,,,,,,,,
- 標準 Csr [min/s]:,,,0.41648094,,,,,,,,,,,,,,,,
- 標準 Css [Pa/mNm]:,,,"10,120.00",,,,,,,,,,,,,,,,
- 開始待機時間 [s]:,,,758.474,,,,,,,,,,,,,,,,
- 物質の密度 [rho]:,,,"1,000",,,,,,,,,,,,,,,,
- 測定のタイプ:,,,1,,,,,,,,,,,,,,,,
- モーター調整係数:,,,1,,,,,,,,,,,,,,,,
,,,,,,,,,,,,,,,,,,,
インターバル:,,,1,,,,,,,,,,,,,,,,
データポイント数:,,,11,,,,,,,,,,,,,,,,
,,,,,,,,,,,,,,,,,,,
時間設定:,,,11 測定点数,,,,,,,,,,,,,,,,
測定条件:,,,,,,,,,,,,,,,,,,,
#REF!,,,振り角 gamma = 0.1 %,,,,,,,,,,,,,,,,
,,,角周波数 omega = 1 ... 100 rad/s 対数; |傾き| = 5 点 / 桁 ,,,,,,,,,,,,,,,,
  ????????,,,FN = 1 N,,,,,,,,,,,,,,,,
,,,,,,,,,,,,,,,,,,,
測定点数,時間,温度,角周波数,周波数,せん断応力,ひずみ,位相角,複素弾性率,貯蔵弾性率,損失弾性率,複素粘度,損失正接,??????,???,????????,速度,ステータス,緩和弾性率,リフト速度/ギャップ
,[s],[°C],[1/s],[Hz],[Pa],[%],[°],[Pa],[Pa],[Pa],[Pa・s],[1],[mm],[μNm],[N],[μm/s],[],[Pa],[1/s]
1,33.384,150,1.00E+00,0.159,2.01E+03,0.0995,6.2202,2.02E+06,2.01E+06,2.19E+05,"2,020,000",0.109,1.45,199,0.993,0.717,DSO,******,0.000507
2,57.365,150,1.58E+00,0.252,2.08E+03,0.1,7.40089,2.08E+06,2.06E+06,2.68E+05,"1,310,000",0.13,1.45,206,1,0.115,DSO,******,0.0000794
3,76.23,150.1,2.51E+00,0.4,2.16E+03,0.1,8.25141,2.16E+06,2.14E+06,3.10E+05,"861,000",0.145,1.45,214,1.04,0,DSO,******,0
4,91.188,150.1,3.98E+00,0.634,2.28E+03,0.1,9.08808,2.28E+06,2.25E+06,3.61E+05,"574,000",0.16,1.45,226,1.04,0,DSO,******,0
5,103.12,150.1,6.31E+00,1,2.41E+03,0.1,9.34876,2.41E+06,2.38E+06,3.92E+05,"383,000",0.165,1.45,239,1.05,0,DSO,******,0
6,112.69,150,1.00E+01,1.59,2.55E+03,0.1,9.22467,2.55E+06,2.52E+06,4.09E+05,"255,000",0.162,1.45,252,1.02,0,DSO,******,0
7,120.4,150,1.58E+01,2.52,2.69E+03,0.1,8.75286,2.69E+06,2.65E+06,4.09E+05,"169,000",0.154,1.45,265,1.04,0,DSO,******,0
8,126.88,150,2.51E+01,4,2.81E+03,0.0999,8.09547,2.81E+06,2.78E+06,3.96E+05,"112,000",0.142,1.45,277,1.05,-0.436,DSO,******,0.000302
9,132.24,150,3.98E+01,6.34,2.94E+03,0.1,7.39031,2.93E+06,2.91E+06,3.77E+05,"73,600",0.13,1.45,290,1.02,0,DSO,******,0
10,141.77,150,6.31E+01,10,3.03E+03,0.1,6.77985,3.02E+06,3.00E+06,3.57E+05,"47,900",0.119,1.45,299,0.979,1.25,DSO,******,0.000862
11,153.62,150,1.00E+02,15.9,3.10E+03,0.1,6.31379,3.10E+06,3.08E+06,3.41E+05,"31,000",0.111,1.45,307,1.02,0,DSO,******,0
,,,,,,,,,,,,,,,,,,,
データシリーズの情報,,,,,,,,,,,,,,,,,,,
名前:,,,2022_1114_freq 1 to 100_temp 70 to 160 step 10 8,,,,,,,,,,,,,,,,
サンプル:,,,3chain_cat_1%,,,,,,,,,,,,,,,,
使用者:,,,sasaki,,,,,,,,,,,,,,,,
インターバルの数:,,,1,,,,,,,,,,,,,,,,
アプリケーション:,,,RHEOPLUS/32 Multi16 V3.40 21000091-35633,,,,,,,,,,,,,,,,
装置:,,,MCR301 SN82000000; ID80924104; FW3.51D090908; Slot3; Adj17d,,,,,,,,,,,,,,,,
測定日/時間:,,,2022/11/14; 16:01 午後,,,,,,,,,,,,,,,,
測定治具:,,,PP08-SN23708; [d=0.1 mm],,,,,,,,,,,,,,,,
アクセス,,,TU1=CTD600-SN80897712; DevCOM1=TC30-SN80897712,,,,,,,,,,,,,,,,
,,,,,,,,,,,,,,,,,,,
定数の計算:,,,,,,,,,,,,,,,,,,,
- 標準 Csr [min/s]:,,,0.41648094,,,,,,,,,,,,,,,,
- 標準 Css [Pa/mNm]:,,,"10,120.00",,,,,,,,,,,,,,,,
- 開始待機時間 [s]:,,,706.759,,,,,,,,,,,,,,,,
- 物質の密度 [rho]:,,,"1,000",,,,,,,,,,,,,,,,
- 測定のタイプ:,,,1,,,,,,,,,,,,,,,,
- モーター調整係数:,,,1,,,,,,,,,,,,,,,,
,,,,,,,,,,,,,,,,,,,
インターバル:,,,1,,,,,,,,,,,,,,,,
データポイント数:,,,11,,,,,,,,,,,,,,,,
,,,,,,,,,,,,,,,,,,,
時間設定:,,,11 測定点数,,,,,,,,,,,,,,,,
測定条件:,,,,,,,,,,,,,,,,,,,
#REF!,,,振り角 gamma = 0.1 %,,,,,,,,,,,,,,,,
,,,角周波数 omega = 1 ... 100 rad/s 対数; |傾き| = 5 点 / 桁 ,,,,,,,,,,,,,,,,
  ????????,,,FN = 1 N,,,,,,,,,,,,,,,,
,,,,,,,,,,,,,,,,,,,
測定点数,時間,温度,角周波数,周波数,せん断応力,ひずみ,位相角,複素弾性率,貯蔵弾性率,損失弾性率,複素粘度,損失正接,??????,???,????????,速度,ステータス,緩和弾性率,リフト速度/ギャップ
,[s],[°C],[1/s],[Hz],[Pa],[%],[°],[Pa],[Pa],[Pa],[Pa・s],[1],[mm],[μNm],[N],[μm/s],[],[Pa],[1/s]
1,33.398,140,1.00E+00,0.159,2.44E+03,0.0995,8.16847,2.45E+06,2.43E+06,3.48E+05,"2,450,000",0.144,1.44,241,0.997,0.166,DSO,******,0.000579
2,57.379,140,1.58E+00,0.252,2.56E+03,0.1,8.57093,2.56E+06,2.53E+06,3.82E+05,"1,620,000",0.151,1.44,253,1.01,0.0662,DSO,******,0.0000917
3,76.244,140,2.51E+00,0.4,2.71E+03,0.1,8.84828,2.71E+06,2.68E+06,4.17E+05,"1,080,000",0.156,1.44,268,0.972,0.433,DSO,******,0.0003
4,91.202,140,3.98E+00,0.634,2.85E+03,0.1,8.72168,2.85E+06,2.82E+06,4.33E+05,"717,000",0.153,1.44,282,1.02,0,DSO,******,0
5,103.14,140,6.31E+00,1,2.99E+03,0.1,8.00026,2.99E+06,2.97E+06,4.17E+05,"475,000",0.141,1.44,296,0.958,0.525,DSO,******,0.000468
6,112.71,140,1.00E+01,1.59,3.12E+03,0.1,7.1328,3.12E+06,3.09E+06,3.87E+05,"312,000",0.125,1.44,308,1.03,-0.413,DSO,******,0.000495
7,120.41,140.1,1.58E+01,2.52,3.23E+03,0.1,6.15941,3.23E+06,3.21E+06,3.47E+05,"204,000",0.108,1.44,319,1.04,-0.958,DSO,******,0.000708
8,126.89,140,2.51E+01,4,3.32E+03,0.1,5.26471,3.32E+06,3.31E+06,3.05E+05,"132,000",0.0921,1.44,328,1.03,-0.842,DSO,******,0.000732
9,132.25,140.1,3.98E+01,6.34,3.41E+03,0.1,4.47714,3.40E+06,3.39E+06,2.66E+05,"85,500",0.0783,1.44,337,1,0,DSO,******,0
10,141.46,140,6.31E+01,10,3.46E+03,0.1,3.82433,3.45E+06,3.45E+06,2.30E+05,"54,700",0.0668,1.44,342,0.979,0,DSO,******,0
11,153.06,140,1.00E+02,15.9,3.49E+03,0.1,3.36178,3.49E+06,3.48E+06,2.05E+05,"34,900",0.0587,1.44,345,0.984,0,DSO,******,0
,,,,,,,,,,,,,,,,,,,
データシリーズの情報,,,,,,,,,,,,,,,,,,,
名前:,,,2022_1114_freq 1 to 100_temp 70 to 160 step 10 7,,,,,,,,,,,,,,,,
サンプル:,,,3chain_cat_1%,,,,,,,,,,,,,,,,
使用者:,,,sasaki,,,,,,,,,,,,,,,,
インターバルの数:,,,1,,,,,,,,,,,,,,,,
アプリケーション:,,,RHEOPLUS/32 Multi16 V3.40 21000091-35633,,,,,,,,,,,,,,,,
装置:,,,MCR301 SN82000000; ID80924104; FW3.51D090908; Slot3; Adj17d,,,,,,,,,,,,,,,,
測定日/時間:,,,2022/11/14; 15:47 午後,,,,,,,,,,,,,,,,
測定治具:,,,PP08-SN23708; [d=0.1 mm],,,,,,,,,,,,,,,,
アクセス,,,TU1=CTD600-SN80897712; DevCOM1=TC30-SN80897712,,,,,,,,,,,,,,,,
,,,,,,,,,,,,,,,,,,,
定数の計算:,,,,,,,,,,,,,,,,,,,
- 標準 Csr [min/s]:,,,0.41648094,,,,,,,,,,,,,,,,
- 標準 Css [Pa/mNm]:,,,"10,120.00",,,,,,,,,,,,,,,,
- 開始待機時間 [s]:,,,733.186,,,,,,,,,,,,,,,,
- 物質の密度 [rho]:,,,"1,000",,,,,,,,,,,,,,,,
- 測定のタイプ:,,,1,,,,,,,,,,,,,,,,
- モーター調整係数:,,,1,,,,,,,,,,,,,,,,
,,,,,,,,,,,,,,,,,,,
インターバル:,,,1,,,,,,,,,,,,,,,,
データポイント数:,,,11,,,,,,,,,,,,,,,,
,,,,,,,,,,,,,,,,,,,
時間設定:,,,11 測定点数,,,,,,,,,,,,,,,,
測定条件:,,,,,,,,,,,,,,,,,,,
#REF!,,,振り角 gamma = 0.1 %,,,,,,,,,,,,,,,,
,,,角周波数 omega = 1 ... 100 rad/s 対数; |傾き| = 5 点 / 桁 ,,,,,,,,,,,,,,,,
  ????????,,,FN = 1 N,,,,,,,,,,,,,,,,
,,,,,,,,,,,,,,,,,,,
測定点数,時間,温度,角周波数,周波数,せん断応力,ひずみ,位相角,複素弾性率,貯蔵弾性率,損失弾性率,複素粘度,損失正接,??????,???,????????,速度,ステータス,緩和弾性率,リフト速度/ギャップ
,[s],[°C],[1/s],[Hz],[Pa],[%],[°],[Pa],[Pa],[Pa],[Pa・s],[1],[mm],[μNm],[N],[μm/s],[],[Pa],[1/s]
1,33.508,130,1.00E+00,0.159,2.91E+03,0.0995,5.46398,2.93E+06,2.91E+06,2.79E+05,"2,930,000",0.0957,1.44,288,1.01,0,DSO,******,0
2,57.489,130,1.58E+00,0.252,3.04E+03,0.1,5.58445,3.04E+06,3.03E+06,2.96E+05,"1,920,000",0.0978,1.44,300,1.02,0.182,DSO,******,0.000128
3,76.354,130,2.51E+00,0.4,3.14E+03,0.1,5.48437,3.14E+06,3.13E+06,3.00E+05,"1,250,000",0.096,1.44,311,1.02,0.433,DSO,******,0.000497
4,91.312,130,3.98E+00,0.634,3.25E+03,0.1,4.94524,3.25E+06,3.24E+06,2.80E+05,"816,000",0.0865,1.44,321,1.03,0,DSO,******,0
5,103.25,130,6.31E+00,1,3.33E+03,0.1,4.31839,3.33E+06,3.32E+06,2.51E+05,"528,000",0.0755,1.44,329,1,0,DSO,******,0
6,112.82,130,1.00E+01,1.59,3.40E+03,0.1,3.62831,3.40E+06,3.40E+06,2.15E+05,"340,000",0.0634,1.44,336,1.04,0,DSO,******,0
7,120.52,130,1.58E+01,2.52,3.45E+03,0.0999,3.00106,3.45E+06,3.45E+06,1.81E+05,"218,000",0.0524,1.44,341,1.02,0,DSO,******,0
8,127,130.1,2.51E+01,4,3.50E+03,0.1,2.49702,3.50E+06,3.49E+06,1.52E+05,"139,000",0.0436,1.44,346,1.05,0,DSO,******,0
9,132.36,130.1,3.98E+01,6.34,3.55E+03,0.1,2.13609,3.54E+06,3.53E+06,1.32E+05,"88,800",0.0373,1.44,350,1.04,0,DSO,******,0
10,141.74,130,6.31E+01,10,3.55E+03,0.1,1.88575,3.55E+06,3.55E+06,1.17E+05,"56,300",0.0329,1.44,351,1.01,0,DSO,******,0
11,153.35,130,1.00E+02,15.9,3.56E+03,0.1,1.78405,3.56E+06,3.55E+06,1.11E+05,"35,600",0.0311,1.44,352,1.05,0,DSO,******,0
,,,,,,,,,,,,,,,,,,,
データシリーズの情報,,,,,,,,,,,,,,,,,,,
名前:,,,2022_1114_freq 1 to 100_temp 70 to 160 step 10 6,,,,,,,,,,,,,,,,
サンプル:,,,3chain_cat_1%,,,,,,,,,,,,,,,,
使用者:,,,sasaki,,,,,,,,,,,,,,,,
インターバルの数:,,,1,,,,,,,,,,,,,,,,
アプリケーション:,,,RHEOPLUS/32 Multi16 V3.40 21000091-35633,,,,,,,,,,,,,,,,
装置:,,,MCR301 SN82000000; ID80924104; FW3.51D090908; Slot3; Adj17d,,,,,,,,,,,,,,,,
測定日/時間:,,,2022/11/14; 15:32 午後,,,,,,,,,,,,,,,,
測定治具:,,,PP08-SN23708; [d=0.1 mm],,,,,,,,,,,,,,,,
アクセス,,,TU1=CTD600-SN80897712; DevCOM1=TC30-SN80897712,,,,,,,,,,,,,,,,
,,,,,,,,,,,,,,,,,,,
定数の計算:,,,,,,,,,,,,,,,,,,,
- 標準 Csr [min/s]:,,,0.41648094,,,,,,,,,,,,,,,,
- 標準 Css [Pa/mNm]:,,,"10,120.00",,,,,,,,,,,,,,,,
- 開始待機時間 [s]:,,,727.96,,,,,,,,,,,,,,,,
- 物質の密度 [rho]:,,,"1,000",,,,,,,,,,,,,,,,
- 測定のタイプ:,,,1,,,,,,,,,,,,,,,,
- モーター調整係数:,,,1,,,,,,,,,,,,,,,,
,,,,,,,,,,,,,,,,,,,
インターバル:,,,1,,,,,,,,,,,,,,,,
データポイント数:,,,11,,,,,,,,,,,,,,,,
,,,,,,,,,,,,,,,,,,,
時間設定:,,,11 測定点数,,,,,,,,,,,,,,,,
測定条件:,,,,,,,,,,,,,,,,,,,
#REF!,,,振り角 gamma = 0.1 %,,,,,,,,,,,,,,,,
,,,角周波数 omega = 1 ... 100 rad/s 対数; |傾き| = 5 点 / 桁 ,,,,,,,,,,,,,,,,
  ????????,,,FN = 1 N,,,,,,,,,,,,,,,,
,,,,,,,,,,,,,,,,,,,
測定点数,時間,温度,角周波数,周波数,せん断応力,ひずみ,位相角,複素弾性率,貯蔵弾性率,損失弾性率,複素粘度,損失正接,??????,???,????????,速度,ステータス,緩和弾性率,リフト速度/ギャップ
,[s],[°C],[1/s],[Hz],[Pa],[%],[°],[Pa],[Pa],[Pa],[Pa・s],[1],[mm],[μNm],[N],[μm/s],[],[Pa],[1/s]
1,33.628,120,1.00E+00,0.159,2.97E+03,0.0994,5.3885,2.98E+06,2.97E+06,2.80E+05,"2,980,000",0.0943,1.43,293,0.994,0.00398,DSO,******,0.000153
2,57.609,120,1.58E+00,0.252,3.08E+03,0.1,5.07997,3.08E+06,3.07E+06,2.73E+05,"1,940,000",0.0889,1.43,304,0.999,-0.177,DSO,******,0.000132
3,76.474,120,2.51E+00,0.4,3.17E+03,0.1,4.69763,3.17E+06,3.16E+06,2.60E+05,"1,260,000",0.0822,1.43,313,1.01,0,DSO,******,0
4,91.432,120,3.98E+00,0.634,3.25E+03,0.1,4.07292,3.26E+06,3.25E+06,2.31E+05,"818,000",0.0712,1.43,322,1.01,-0.237,DSO,******,0.000165
5,103.36,120,6.31E+00,1,3.31E+03,0.0999,3.33936,3.31E+06,3.31E+06,1.93E+05,"525,000",0.0583,1.43,327,1.01,-0.148,DSO,******,0.000104
6,112.94,120,1.00E+01,1.59,3.36E+03,0.1,2.7753,3.36E+06,3.36E+06,1.63E+05,"336,000",0.0485,1.43,332,1,0,DSO,******,0
7,120.64,120,1.58E+01,2.52,3.40E+03,0.1,2.27833,3.40E+06,3.40E+06,1.35E+05,"214,000",0.0398,1.43,336,1.03,-0.807,DSO,******,0.000564
8,127.12,120,2.51E+01,4,3.43E+03,0.1,1.94103,3.43E+06,3.43E+06,1.16E+05,"136,000",0.0339,1.43,339,0.983,0,DSO,******,0
9,132.48,120,3.98E+01,6.34,3.47E+03,0.1,1.72788,3.46E+06,3.46E+06,1.04E+05,"86,900",0.0302,1.43,343,0.979,0,DSO,******,0
10,141.94,120,6.31E+01,10,3.47E+03,0.1,1.62646,3.46E+06,3.46E+06,9.83E+04,"54,900",0.0284,1.43,343,0.99,0,DSO,******,0
11,153.66,120,1.00E+02,15.9,3.47E+03,0.1,1.64536,3.46E+06,3.46E+06,9.94E+04,"34,600",0.0287,1.43,343,0.98,0,DSO,******,0
,,,,,,,,,,,,,,,,,,,
データシリーズの情報,,,,,,,,,,,,,,,,,,,
名前:,,,2022_1114_freq 1 to 100_temp 70 to 160 step 10 5,,,,,,,,,,,,,,,,
サンプル:,,,3chain_cat_1%,,,,,,,,,,,,,,,,
使用者:,,,sasaki,,,,,,,,,,,,,,,,
インターバルの数:,,,1,,,,,,,,,,,,,,,,
アプリケーション:,,,RHEOPLUS/32 Multi16 V3.40 21000091-35633,,,,,,,,,,,,,,,,
装置:,,,MCR301 SN82000000; ID80924104; FW3.51D090908; Slot3; Adj17d,,,,,,,,,,,,,,,,
測定日/時間:,,,2022/11/14; 15:17 午後,,,,,,,,,,,,,,,,
測定治具:,,,PP08-SN23708; [d=0.1 mm],,,,,,,,,,,,,,,,
アクセス,,,TU1=CTD600-SN80897712; DevCOM1=TC30-SN80897712,,,,,,,,,,,,,,,,
,,,,,,,,,,,,,,,,,,,
定数の計算:,,,,,,,,,,,,,,,,,,,
- 標準 Csr [min/s]:,,,0.41648094,,,,,,,,,,,,,,,,
- 標準 Css [Pa/mNm]:,,,"10,120.00",,,,,,,,,,,,,,,,
- 開始待機時間 [s]:,,,663.329,,,,,,,,,,,,,,,,
- 物質の密度 [rho]:,,,"1,000",,,,,,,,,,,,,,,,
- 測定のタイプ:,,,1,,,,,,,,,,,,,,,,
- モーター調整係数:,,,1,,,,,,,,,,,,,,,,
,,,,,,,,,,,,,,,,,,,
インターバル:,,,1,,,,,,,,,,,,,,,,
データポイント数:,,,11,,,,,,,,,,,,,,,,
,,,,,,,,,,,,,,,,,,,
時間設定:,,,11 測定点数,,,,,,,,,,,,,,,,
測定条件:,,,,,,,,,,,,,,,,,,,
#REF!,,,振り角 gamma = 0.1 %,,,,,,,,,,,,,,,,
,,,角周波数 omega = 1 ... 100 rad/s 対数; |傾き| = 5 点 / 桁 ,,,,,,,,,,,,,,,,
  ????????,,,FN = 1 N,,,,,,,,,,,,,,,,
,,,,,,,,,,,,,,,,,,,
測定点数,時間,温度,角周波数,周波数,せん断応力,ひずみ,位相角,複素弾性率,貯蔵弾性率,損失弾性率,複素粘度,損失正接,??????,???,????????,速度,ステータス,緩和弾性率,リフト速度/ギャップ
,[s],[°C],[1/s],[Hz],[Pa],[%],[°],[Pa],[Pa],[Pa],[Pa・s],[1],[mm],[μNm],[N],[μm/s],[],[Pa],[1/s]
1,33.696,110,1.00E+00,0.159,3.00E+03,0.0994,5.12371,3.02E+06,3.00E+06,2.69E+05,"3,020,000",0.0897,1.42,296,0.988,0.0941,DSO,******,0.000162
2,57.677,110,1.58E+00,0.252,3.10E+03,0.1,4.60284,3.10E+06,3.09E+06,2.49E+05,"1,960,000",0.0805,1.42,307,0.998,0,DSO,******,0
3,76.542,110,2.51E+00,0.4,3.18E+03,0.1,3.97636,3.18E+06,3.18E+06,2.21E+05,"1,270,000",0.0695,1.42,315,0.997,0.355,DSO,******,0.000313
4,91.5,110,3.98E+00,0.634,3.24E+03,0.1,3.27753,3.24E+06,3.23E+06,1.85E+05,"813,000",0.0573,1.42,320,1.01,0,DSO,******,0
5,103.43,110,6.31E+00,1,3.28E+03,0.1,2.64592,3.28E+06,3.28E+06,1.51E+05,"520,000",0.0462,1.42,324,1.04,0,DSO,******,0
6,113,110,1.00E+01,1.59,3.31E+03,0.1,2.22772,3.32E+06,3.31E+06,1.29E+05,"332,000",0.0389,1.42,327,1,0,DSO,******,0
7,120.71,110,1.58E+01,2.52,3.34E+03,0.1,1.89399,3.34E+06,3.34E+06,1.10E+05,"211,000",0.0331,1.42,330,1,0,DSO,******,0
8,127.19,110,2.51E+01,4,3.37E+03,0.1,1.7023,3.37E+06,3.36E+06,1.00E+05,"134,000",0.0297,1.42,333,1.01,0,DSO,******,0
9,132.55,110,3.98E+01,6.34,3.40E+03,0.1,1.6343,3.39E+06,3.39E+06,9.67E+04,"85,200",0.0285,1.42,336,1.01,0,DSO,******,0
10,142.04,110,6.31E+01,10,3.40E+03,0.1,1.6935,3.40E+06,3.40E+06,1.00E+05,"53,800",0.0296,1.42,336,1.02,0,DSO,******,0
11,153.71,110,1.00E+02,15.9,3.40E+03,0.1,1.87322,3.40E+06,3.40E+06,1.11E+05,"34,000",0.0327,1.42,336,1.01,0,DSO,******,0
,,,,,,,,,,,,,,,,,,,
データシリーズの情報,,,,,,,,,,,,,,,,,,,
名前:,,,2022_1114_freq 1 to 100_temp 70 to 160 step 10 4,,,,,,,,,,,,,,,,
サンプル:,,,3chain_cat_1%,,,,,,,,,,,,,,,,
使用者:,,,sasaki,,,,,,,,,,,,,,,,
インターバルの数:,,,1,,,,,,,,,,,,,,,,
アプリケーション:,,,RHEOPLUS/32 Multi16 V3.40 21000091-35633,,,,,,,,,,,,,,,,
装置:,,,MCR301 SN82000000; ID80924104; FW3.51D090908; Slot3; Adj17d,,,,,,,,,,,,,,,,
測定日/時間:,,,2022/11/14; 15:04 午後,,,,,,,,,,,,,,,,
測定治具:,,,PP08-SN23708; [d=0.1 mm],,,,,,,,,,,,,,,,
アクセス,,,TU1=CTD600-SN80897712; DevCOM1=TC30-SN80897712,,,,,,,,,,,,,,,,
,,,,,,,,,,,,,,,,,,,
定数の計算:,,,,,,,,,,,,,,,,,,,
- 標準 Csr [min/s]:,,,0.41648094,,,,,,,,,,,,,,,,
- 標準 Css [Pa/mNm]:,,,"10,120.00",,,,,,,,,,,,,,,,
- 開始待機時間 [s]:,,,631.349,,,,,,,,,,,,,,,,
- 物質の密度 [rho]:,,,"1,000",,,,,,,,,,,,,,,,
- 測定のタイプ:,,,1,,,,,,,,,,,,,,,,
- モーター調整係数:,,,1,,,,,,,,,,,,,,,,
,,,,,,,,,,,,,,,,,,,
インターバル:,,,1,,,,,,,,,,,,,,,,
データポイント数:,,,11,,,,,,,,,,,,,,,,
,,,,,,,,,,,,,,,,,,,
時間設定:,,,11 測定点数,,,,,,,,,,,,,,,,
測定条件:,,,,,,,,,,,,,,,,,,,
#REF!,,,振り角 gamma = 0.1 %,,,,,,,,,,,,,,,,
,,,角周波数 omega = 1 ... 100 rad/s 対数; |傾き| = 5 点 / 桁 ,,,,,,,,,,,,,,,,
  ????????,,,FN = 1 N,,,,,,,,,,,,,,,,
,,,,,,,,,,,,,,,,,,,
測定点数,時間,温度,角周波数,周波数,せん断応力,ひずみ,位相角,複素弾性率,貯蔵弾性率,損失弾性率,複素粘度,損失正接,??????,???,????????,速度,ステータス,緩和弾性率,リフト速度/ギャップ
,[s],[°C],[1/s],[Hz],[Pa],[%],[°],[Pa],[Pa],[Pa],[Pa・s],[1],[mm],[μNm],[N],[μm/s],[],[Pa],[1/s]
1,33.734,100.025,1.00E+00,0.159,3.02E+03,0.0993,4.47759,3.04E+06,3.03E+06,2.37E+05,"3,040,000",0.0783,1.41,298,0.99,0.227,DSO,******,0.000227
2,57.715,100,1.58E+00,0.252,3.11E+03,0.1,3.79135,3.11E+06,3.10E+06,2.06E+05,"1,960,000",0.0663,1.41,307,1.03,-1.25,DSO,******,0.000885
3,76.58,100,2.51E+00,0.4,3.16E+03,0.0999,3.1644,3.16E+06,3.16E+06,1.75E+05,"1,260,000",0.0553,1.41,312,0.966,0,DSO,******,0
4,91.538,100,3.98E+00,0.634,3.20E+03,0.1,2.57256,3.20E+06,3.20E+06,1.44E+05,"804,000",0.0449,1.41,316,0.979,0,DSO,******,0
5,103.47,100,6.31E+00,1,3.23E+03,0.1,2.19336,3.24E+06,3.23E+06,1.24E+05,"513,000",0.0383,1.41,320,1,0,DSO,******,0
6,113.04,100,1.00E+01,1.59,3.26E+03,0.1,1.8905,3.26E+06,3.26E+06,1.08E+05,"326,000",0.033,1.41,322,0.993,0,DSO,******,0
7,120.75,100,1.58E+01,2.52,3.28E+03,0.1,1.74839,3.28E+06,3.28E+06,1.00E+05,"207,000",0.0305,1.41,324,0.987,0,DSO,******,0
8,127.23,100,2.51E+01,4,3.30E+03,0.1,1.73581,3.30E+06,3.30E+06,1.00E+05,"132,000",0.0303,1.41,327,0.998,0,DSO,******,0
9,132.59,100,3.98E+01,6.34,3.34E+03,0.1,1.84601,3.33E+06,3.33E+06,1.07E+05,"83,700",0.0322,1.41,330,0.99,0.607,DSO,******,0.000677
10,142.09,100,6.31E+01,10,3.35E+03,0.1,2.08016,3.34E+06,3.34E+06,1.21E+05,"53,000",0.0363,1.41,331,1.01,0,DSO,******,0
11,153.76,100,1.00E+02,15.9,3.36E+03,0.1,2.43385,3.35E+06,3.35E+06,1.42E+05,"33,500",0.0425,1.41,332,1,0,DSO,******,0
,,,,,,,,,,,,,,,,,,,
データシリーズの情報,,,,,,,,,,,,,,,,,,,
名前:,,,2022_1114_freq 1 to 100_temp 70 to 160 step 10 3,,,,,,,,,,,,,,,,
サンプル:,,,3chain_cat_1%,,,,,,,,,,,,,,,,
使用者:,,,sasaki,,,,,,,,,,,,,,,,
インターバルの数:,,,1,,,,,,,,,,,,,,,,
アプリケーション:,,,RHEOPLUS/32 Multi16 V3.40 21000091-35633,,,,,,,,,,,,,,,,
装置:,,,MCR301 SN82000000; ID80924104; FW3.51D090908; Slot3; Adj17d,,,,,,,,,,,,,,,,
測定日/時間:,,,2022/11/14; 14:51 午後,,,,,,,,,,,,,,,,
測定治具:,,,PP08-SN23708; [d=0.1 mm],,,,,,,,,,,,,,,,
アクセス,,,TU1=CTD600-SN80897712; DevCOM1=TC30-SN80897712,,,,,,,,,,,,,,,,
,,,,,,,,,,,,,,,,,,,
定数の計算:,,,,,,,,,,,,,,,,,,,
- 標準 Csr [min/s]:,,,0.41648094,,,,,,,,,,,,,,,,
- 標準 Css [Pa/mNm]:,,,"10,120.00",,,,,,,,,,,,,,,,
- 開始待機時間 [s]:,,,654.405,,,,,,,,,,,,,,,,
- 物質の密度 [rho]:,,,"1,000",,,,,,,,,,,,,,,,
- 測定のタイプ:,,,1,,,,,,,,,,,,,,,,
- モーター調整係数:,,,1,,,,,,,,,,,,,,,,
,,,,,,,,,,,,,,,,,,,
インターバル:,,,1,,,,,,,,,,,,,,,,
データポイント数:,,,11,,,,,,,,,,,,,,,,
,,,,,,,,,,,,,,,,,,,
時間設定:,,,11 測定点数,,,,,,,,,,,,,,,,
測定条件:,,,,,,,,,,,,,,,,,,,
#REF!,,,振り角 gamma = 0.1 %,,,,,,,,,,,,,,,,
,,,角周波数 omega = 1 ... 100 rad/s 対数; |傾き| = 5 点 / 桁 ,,,,,,,,,,,,,,,,
  ????????,,,FN = 1 N,,,,,,,,,,,,,,,,
,,,,,,,,,,,,,,,,,,,
測定点数,時間,温度,角周波数,周波数,せん断応力,ひずみ,位相角,複素弾性率,貯蔵弾性率,損失弾性率,複素粘度,損失正接,??????,???,????????,速度,ステータス,緩和弾性率,リフト速度/ギャップ
,[s],[°C],[1/s],[Hz],[Pa],[%],[°],[Pa],[Pa],[Pa],[Pa・s],[1],[mm],[μNm],[N],[μm/s],[],[Pa],[1/s]
1,33.706,90.0001,1.00E+00,0.159,3.02E+03,0.0994,3.66887,3.04E+06,3.04E+06,1.95E+05,"3,040,000",0.0641,1.41,299,1,0.0716,DSO,******,0.000147
2,57.687,90.0001,1.58E+00,0.252,3.09E+03,0.1,2.95631,3.09E+06,3.09E+06,1.59E+05,"1,950,000",0.0516,1.41,305,0.985,0.916,DSO,******,0.000936
3,76.552,90.0001,2.51E+00,0.4,3.12E+03,0.1,2.51306,3.13E+06,3.12E+06,1.37E+05,"1,240,000",0.0439,1.41,309,1.03,0,DSO,******,0
4,91.51,90.0001,3.98E+00,0.634,3.16E+03,0.1,2.13939,3.16E+06,3.16E+06,1.18E+05,"793,000",0.0374,1.41,312,1.02,0,DSO,******,0
5,103.44,90.0001,6.31E+00,1,3.18E+03,0.1,1.98067,3.18E+06,3.18E+06,1.10E+05,"505,000",0.0346,1.41,315,1.02,0,DSO,******,0
6,113.01,90.0001,1.00E+01,1.59,3.20E+03,0.1,1.90953,3.20E+06,3.20E+06,1.07E+05,"320,000",0.0333,1.41,317,0.997,0,DSO,******,0
7,120.72,90.0001,1.58E+01,2.52,3.23E+03,0.1,1.98524,3.23E+06,3.23E+06,1.12E+05,"204,000",0.0347,1.41,319,1.01,0,DSO,******,0
8,127.2,90.0001,2.51E+01,4,3.25E+03,0.1,2.18593,3.25E+06,3.25E+06,1.24E+05,"130,000",0.0382,1.41,322,0.982,1.25,DSO,******,0.000889
9,132.56,90.0001,3.98E+01,6.34,3.30E+03,0.1,2.48979,3.29E+06,3.29E+06,1.43E+05,"82,700",0.0435,1.41,326,0.998,1.2,DSO,******,0.000899
10,142.05,90.0001,6.31E+01,10,3.32E+03,0.1,2.94447,3.31E+06,3.31E+06,1.70E+05,"52,500",0.0514,1.41,328,1.03,0,DSO,******,0
11,153.7,90.0001,1.00E+02,15.9,3.34E+03,0.1,3.51026,3.34E+06,3.34E+06,2.05E+05,"33,400",0.0613,1.41,330,1.02,0,DSO,******,0
,,,,,,,,,,,,,,,,,,,
データシリーズの情報,,,,,,,,,,,,,,,,,,,
名前:,,,2022_1114_freq 1 to 100_temp 70 to 160 step 10 2,,,,,,,,,,,,,,,,
サンプル:,,,3chain_cat_1%,,,,,,,,,,,,,,,,
使用者:,,,sasaki,,,,,,,,,,,,,,,,
インターバルの数:,,,1,,,,,,,,,,,,,,,,
アプリケーション:,,,RHEOPLUS/32 Multi16 V3.40 21000091-35633,,,,,,,,,,,,,,,,
装置:,,,MCR301 SN82000000; ID80924104; FW3.51D090908; Slot3; Adj17d,,,,,,,,,,,,,,,,
測定日/時間:,,,2022/11/14; 14:37 午後,,,,,,,,,,,,,,,,
測定治具:,,,PP08-SN23708; [d=0.1 mm],,,,,,,,,,,,,,,,
アクセス,,,TU1=CTD600-SN80897712; DevCOM1=TC30-SN80897712,,,,,,,,,,,,,,,,
,,,,,,,,,,,,,,,,,,,
定数の計算:,,,,,,,,,,,,,,,,,,,
- 標準 Csr [min/s]:,,,0.41648094,,,,,,,,,,,,,,,,
- 標準 Css [Pa/mNm]:,,,"10,120.00",,,,,,,,,,,,,,,,
- 開始待機時間 [s]:,,,676.12,,,,,,,,,,,,,,,,
- 物質の密度 [rho]:,,,"1,000",,,,,,,,,,,,,,,,
- 測定のタイプ:,,,1,,,,,,,,,,,,,,,,
- モーター調整係数:,,,1,,,,,,,,,,,,,,,,
,,,,,,,,,,,,,,,,,,,
インターバル:,,,1,,,,,,,,,,,,,,,,
データポイント数:,,,11,,,,,,,,,,,,,,,,
,,,,,,,,,,,,,,,,,,,
時間設定:,,,11 測定点数,,,,,,,,,,,,,,,,
測定条件:,,,,,,,,,,,,,,,,,,,
#REF!,,,振り角 gamma = 0.1 %,,,,,,,,,,,,,,,,
,,,角周波数 omega = 1 ... 100 rad/s 対数; |傾き| = 5 点 / 桁 ,,,,,,,,,,,,,,,,
  ????????,,,FN = 1 N,,,,,,,,,,,,,,,,
,,,,,,,,,,,,,,,,,,,
測定点数,時間,温度,角周波数,周波数,せん断応力,ひずみ,位相角,複素弾性率,貯蔵弾性率,損失弾性率,複素粘度,損失正接,??????,???,????????,速度,ステータス,緩和弾性率,リフト速度/ギャップ
,[s],[°C],[1/s],[Hz],[Pa],[%],[°],[Pa],[Pa],[Pa],[Pa・s],[1],[mm],[μNm],[N],[μm/s],[],[Pa],[1/s]
1,33.804,80.0001,1.00E+00,0.159,2.99E+03,0.0993,2.92031,3.01E+06,3.01E+06,1.54E+05,"3,010,000",0.051,1.4,296,0.984,0.67,DSO,******,0.000785
2,57.785,80.0001,1.58E+00,0.252,3.05E+03,0.1,2.5638,3.05E+06,3.05E+06,1.37E+05,"1,930,000",0.0448,1.4,302,1.03,0.0381,DSO,******,0.000384
3,76.65,80.0001,2.51E+00,0.4,3.08E+03,0.0999,2.29289,3.08E+06,3.08E+06,1.23E+05,"1,230,000",0.04,1.4,304,1.01,0,DSO,******,0
4,91.608,80.0001,3.98E+00,0.634,3.11E+03,0.1,2.19162,3.11E+06,3.11E+06,1.19E+05,"781,000",0.0383,1.4,307,1,0,DSO,******,0
5,103.54,80.0001,6.31E+00,1,3.13E+03,0.1,2.26689,3.13E+06,3.13E+06,1.24E+05,"497,000",0.0396,1.4,310,1.01,0,DSO,******,0
6,113.11,80.0001,1.00E+01,1.59,3.16E+03,0.1,2.43809,3.16E+06,3.16E+06,1.35E+05,"316,000",0.0426,1.4,312,1.01,0,DSO,******,0
7,120.82,80.0001,1.58E+01,2.52,3.20E+03,0.1,2.7713,3.20E+06,3.19E+06,1.55E+05,"202,000",0.0484,1.4,316,1,0,DSO,******,0
8,127.3,80.0001,2.51E+01,4,3.24E+03,0.1,3.20613,3.24E+06,3.23E+06,1.81E+05,"129,000",0.056,1.4,320,1.01,0,DSO,******,0
9,132.66,80.0001,3.98E+01,6.34,3.31E+03,0.1,3.7511,3.30E+06,3.29E+06,2.16E+05,"82,800",0.0656,1.4,327,1.02,0,DSO,******,0
10,142.08,80.0001,6.31E+01,10,3.34E+03,0.1,4.48023,3.34E+06,3.33E+06,2.61E+05,"53,000",0.0784,1.4,330,1.04,-0.884,DSO,******,0.000913
11,153.69,80.0001,1.00E+02,15.9,3.40E+03,0.1,5.317,3.40E+06,3.38E+06,3.15E+05,"34,000",0.0931,1.4,336,0.986,0,DSO,******,0
,,,,,,,,,,,,,,,,,,,
データシリーズの情報,,,,,,,,,,,,,,,,,,,
名前:,,,2022_1114_freq 1 to 100_temp 70 to 160 step 10 1,,,,,,,,,,,,,,,,
サンプル:,,,3chain_cat_1%,,,,,,,,,,,,,,,,
使用者:,,,sasaki,,,,,,,,,,,,,,,,
インターバルの数:,,,1,,,,,,,,,,,,,,,,
アプリケーション:,,,RHEOPLUS/32 Multi16 V3.40 21000091-35633,,,,,,,,,,,,,,,,
装置:,,,MCR301 SN82000000; ID80924104; FW3.51D090908; Slot3; Adj17d,,,,,,,,,,,,,,,,
測定日/時間:,,,2022/11/14; 14:23 午後,,,,,,,,,,,,,,,,
測定治具:,,,PP08-SN23708; [d=0.1 mm],,,,,,,,,,,,,,,,
アクセス,,,TU1=CTD600-SN80897712; DevCOM1=TC30-SN80897712,,,,,,,,,,,,,,,,
,,,,,,,,,,,,,,,,,,,
定数の計算:,,,,,,,,,,,,,,,,,,,
- 標準 Csr [min/s]:,,,0.41648094,,,,,,,,,,,,,,,,
- 標準 Css [Pa/mNm]:,,,"10,120.00",,,,,,,,,,,,,,,,
- 開始待機時間 [s]:,,,304.31,,,,,,,,,,,,,,,,
- 物質の密度 [rho]:,,,"1,000",,,,,,,,,,,,,,,,
- 測定のタイプ:,,,1,,,,,,,,,,,,,,,,
- モーター調整係数:,,,1,,,,,,,,,,,,,,,,
,,,,,,,,,,,,,,,,,,,
インターバル:,,,1,,,,,,,,,,,,,,,,
データポイント数:,,,11,,,,,,,,,,,,,,,,
,,,,,,,,,,,,,,,,,,,
時間設定:,,,11 測定点数,,,,,,,,,,,,,,,,
測定条件:,,,,,,,,,,,,,,,,,,,
#REF!,,,振り角 gamma = 0.1 %,,,,,,,,,,,,,,,,
,,,角周波数 omega = 1 ... 100 rad/s 対数; |傾き| = 5 点 / 桁 ,,,,,,,,,,,,,,,,
  ????????,,,FN = 1 N,,,,,,,,,,,,,,,,
,,,,,,,,,,,,,,,,,,,
測定点数,時間,温度,角周波数,周波数,せん断応力,ひずみ,位相角,複素弾性率,貯蔵弾性率,損失弾性率,複素粘度,損失正接,??????,???,????????,速度,ステータス,緩和弾性率,リフト速度/ギャップ
,[s],[°C],[1/s],[Hz],[Pa],[%],[°],[Pa],[Pa],[Pa],[Pa・s],[1],[mm],[μNm],[N],[μm/s],[],[Pa],[1/s]
1,33.168,70.0003,1.00E+00,0.159,2.99E+03,0.1,2.79588,2.99E+06,2.98E+06,1.46E+05,"2,990,000",0.0488,1.39,295,0.983,-0.669,DSO,******,0.000585
2,57.149,70.0003,1.58E+00,0.252,3.01E+03,0.1,2.58964,3.02E+06,3.01E+06,1.36E+05,"1,900,000",0.0452,1.39,298,1.01,-0.107,DSO,******,0.000077
3,76.014,70.0002,2.51E+00,0.4,3.05E+03,0.1,2.67785,3.05E+06,3.04E+06,1.42E+05,"1,210,000",0.0468,1.39,301,1.01,-0.0005,DSO,******,0.0000212
4,90.972,70.0002,3.98E+00,0.634,3.08E+03,0.1,2.8853,3.08E+06,3.08E+06,1.55E+05,"775,000",0.0504,1.39,305,1.01,0,DSO,******,0
5,102.91,70.0002,6.31E+00,1,3.12E+03,0.1,3.25653,3.12E+06,3.12E+06,1.77E+05,"495,000",0.0569,1.39,309,1.02,-0.72,DSO,******,0.000537
6,112.48,70.0002,1.00E+01,1.59,3.17E+03,0.1,3.76182,3.17E+06,3.17E+06,2.08E+05,"317,000",0.0658,1.39,313,0.993,-0.903,DSO,******,0.000665
7,120.18,70.0002,1.58E+01,2.52,3.23E+03,0.1,4.38966,3.23E+06,3.22E+06,2.47E+05,"204,000",0.0768,1.39,319,0.937,0,DSO,******,0
8,126.66,70.0002,2.51E+01,4,3.30E+03,0.1,5.13001,3.30E+06,3.29E+06,2.95E+05,"131,000",0.0898,1.39,326,0.933,0,DSO,******,0
9,132.02,70.0002,3.98E+01,6.34,3.40E+03,0.1,5.9982,3.39E+06,3.37E+06,3.54E+05,"85,200",0.105,1.39,336,0.992,0,DSO,******,0
10,141.29,70.0002,6.31E+01,10,3.48E+03,0.1,7.09758,3.48E+06,3.45E+06,4.30E+05,"55,200",0.125,1.39,344,1.01,0,DSO,******,0
11,152.92,70.0002,1.00E+02,15.9,3.57E+03,0.1,8.19383,3.57E+06,3.54E+06,5.09E+05,"35,700",0.144,1.39,353,1.03,-1.25,DSO,******,0.0009
,,,,,,,,,,,,,,,,,,,
データシリーズの情報,,,,,,,,,,,,,,,,,,,
名前:,,,2022_1114_freq 1 to 100_temp 60 to 100 step 10 1,,,,,,,,,,,,,,,,
サンプル:,,,3chain_cat_1%,,,,,,,,,,,,,,,,
使用者:,,,sasaki,,,,,,,,,,,,,,,,
インターバルの数:,,,1,,,,,,,,,,,,,,,,
アプリケーション:,,,RHEOPLUS/32 Multi16 V3.40 21000091-35633,,,,,,,,,,,,,,,,
装置:,,,MCR301 SN82000000; ID80924104; FW3.51D090908; Slot3; Adj17d,,,,,,,,,,,,,,,,
測定日/時間:,,,2022/11/14; 11:17 午後,,,,,,,,,,,,,,,,
測定治具:,,,PP08-SN23708; [d=0.1 mm],,,,,,,,,,,,,,,,
アクセス,,,TU1=CTD600-SN80897712; DevCOM1=TC30-SN80897712,,,,,,,,,,,,,,,,
,,,,,,,,,,,,,,,,,,,
定数の計算:,,,,,,,,,,,,,,,,,,,
- 標準 Csr [min/s]:,,,0.41648094,,,,,,,,,,,,,,,,
- 標準 Css [Pa/mNm]:,,,"10,120.00",,,,,,,,,,,,,,,,
- 開始待機時間 [s]:,,,304.622,,,,,,,,,,,,,,,,
- 物質の密度 [rho]:,,,"1,000",,,,,,,,,,,,,,,,
- 測定のタイプ:,,,1,,,,,,,,,,,,,,,,
- モーター調整係数:,,,1,,,,,,,,,,,,,,,,
,,,,,,,,,,,,,,,,,,,
インターバル:,,,1,,,,,,,,,,,,,,,,
データポイント数:,,,11,,,,,,,,,,,,,,,,
,,,,,,,,,,,,,,,,,,,
時間設定:,,,11 測定点数,,,,,,,,,,,,,,,,
測定条件:,,,,,,,,,,,,,,,,,,,
#REF!,,,振り角 gamma = 0.1 %,,,,,,,,,,,,,,,,
,,,角周波数 omega = 1 ... 100 rad/s 対数; |傾き| = 5 点 / 桁 ,,,,,,,,,,,,,,,,
  ????????,,,FN = 1 N,,,,,,,,,,,,,,,,
,,,,,,,,,,,,,,,,,,,
測定点数,時間,温度,角周波数,周波数,せん断応力,ひずみ,位相角,複素弾性率,貯蔵弾性率,損失弾性率,複素粘度,損失正接,??????,???,????????,速度,ステータス,緩和弾性率,リフト速度/ギャップ
,[s],[°C],[1/s],[Hz],[Pa],[%],[°],[Pa],[Pa],[Pa],[Pa・s],[1],[mm],[μNm],[N],[μm/s],[],[Pa],[1/s]
1,33.21,60.0003,1.00E+00,0.159,2.99E+03,0.1,3.34901,2.99E+06,2.99E+06,1.75E+05,"2,990,000",0.0585,1.39,296,1,-0.352,DSO,******,0.000437
2,57.191,60.0003,1.58E+00,0.252,3.04E+03,0.1,3.65131,3.04E+06,3.03E+06,1.93E+05,"1,920,000",0.0638,1.38,300,1.01,-0.801,DSO,******,0.000729
3,76.056,60.0002,2.51E+00,0.4,3.09E+03,0.1,4.08949,3.09E+06,3.08E+06,2.21E+05,"1,230,000",0.0715,1.38,305,0.964,0,DSO,******,0
4,91.014,60.0003,3.98E+00,0.634,3.15E+03,0.1,4.67317,3.16E+06,3.14E+06,2.57E+05,"793,000",0.0817,1.38,312,0.974,0,DSO,******,0
5,102.95,60.0002,6.31E+00,1,3.23E+03,0.1,5.41828,3.23E+06,3.21E+06,3.05E+05,"512,000",0.0948,1.38,319,1,0,DSO,******,0
6,112.52,60.0002,1.00E+01,1.59,3.31E+03,0.1,6.32,3.32E+06,3.30E+06,3.65E+05,"332,000",0.111,1.38,328,0.951,0,DSO,******,0
7,120.23,60.0002,1.58E+01,2.52,3.42E+03,0.1,7.33288,3.42E+06,3.39E+06,4.36E+05,"216,000",0.129,1.38,338,1.02,-1.08,DSO,******,0.00078
8,126.71,60.0002,2.51E+01,4,3.55E+03,0.1,8.56296,3.55E+06,3.51E+06,5.28E+05,"141,000",0.151,1.38,350,1,0,DSO,******,0
9,132.07,60.0002,3.98E+01,6.34,3.71E+03,0.1,10.0068,3.70E+06,3.65E+06,6.44E+05,"93,000",0.176,1.38,367,0.975,0,DSO,******,0
10,141.07,60.0002,6.31E+01,10,3.88E+03,0.1,11.8807,3.88E+06,3.80E+06,7.99E+05,"61,500",0.21,1.38,384,0.97,0,DSO,******,0
11,152.32,60.0003,1.00E+02,15.9,4.10E+03,0.1,14.0812,4.09E+06,3.97E+06,9.96E+05,"40,900",0.251,1.38,405,0.969,0,DSO,******,0
,,,,,,,,,,,,,,,,,,,
データシリーズの情報,,,,,,,,,,,,,,,,,,,
名前:,,,2022_1114_freq 1 to 100_temp 60 to 100 step 10 2,,,,,,,,,,,,,,,,
サンプル:,,,3chain_cat_1%,,,,,,,,,,,,,,,,
使用者:,,,sasaki,,,,,,,,,,,,,,,,
インターバルの数:,,,1,,,,,,,,,,,,,,,,
アプリケーション:,,,RHEOPLUS/32 Multi16 V3.40 21000091-35633,,,,,,,,,,,,,,,,
装置:,,,MCR301 SN82000000; ID80924104; FW3.51D090908; Slot3; Adj17d,,,,,,,,,,,,,,,,
測定日/時間:,,,2022/11/14; 11:30 午後,,,,,,,,,,,,,,,,
測定治具:,,,PP08-SN23708; [d=0.1 mm],,,,,,,,,,,,,,,,
アクセス,,,TU1=CTD600-SN80897712; DevCOM1=TC30-SN80897712,,,,,,,,,,,,,,,,
,,,,,,,,,,,,,,,,,,,
定数の計算:,,,,,,,,,,,,,,,,,,,
- 標準 Csr [min/s]:,,,0.41648094,,,,,,,,,,,,,,,,
- 標準 Css [Pa/mNm]:,,,"10,120.00",,,,,,,,,,,,,,,,
- 開始待機時間 [s]:,,,588.651,,,,,,,,,,,,,,,,
- 物質の密度 [rho]:,,,"1,000",,,,,,,,,,,,,,,,
- 測定のタイプ:,,,1,,,,,,,,,,,,,,,,
- モーター調整係数:,,,1,,,,,,,,,,,,,,,,
,,,,,,,,,,,,,,,,,,,
インターバル:,,,1,,,,,,,,,,,,,,,,
データポイント数:,,,11,,,,,,,,,,,,,,,,
,,,,,,,,,,,,,,,,,,,
時間設定:,,,11 測定点数,,,,,,,,,,,,,,,,
測定条件:,,,,,,,,,,,,,,,,,,,
#REF!,,,振り角 gamma = 0.1 %,,,,,,,,,,,,,,,,
,,,角周波数 omega = 1 ... 100 rad/s 対数; |傾き| = 5 点 / 桁 ,,,,,,,,,,,,,,,,
  ????????,,,FN = 1 N,,,,,,,,,,,,,,,,
,,,,,,,,,,,,,,,,,,,
測定点数,時間,温度,角周波数,周波数,せん断応力,ひずみ,位相角,複素弾性率,貯蔵弾性率,損失弾性率,複素粘度,損失正接,??????,???,????????,速度,ステータス,緩和弾性率,リフト速度/ギャップ
,[s],[°C],[1/s],[Hz],[Pa],[%],[°],[Pa],[Pa],[Pa],[Pa・s],[1],[mm],[μNm],[N],[μm/s],[],[Pa],[1/s]
1,33.064,55.0252,1.00E+00,0.159,3.07E+03,0.1,4.22944,3.06E+06,3.05E+06,2.25E+05,"3,060,000",0.074,1.38,303,0.98,-0.281,DSO,******,0.000217
2,57.045,55.0004,1.58E+00,0.252,3.11E+03,0.1,4.81484,3.11E+06,3.10E+06,2.61E+05,"1,960,000",0.0842,1.38,308,0.994,-0.528,DSO,******,0.000426
3,75.91,55.0003,2.51E+00,0.4,3.18E+03,0.1,5.55435,3.19E+06,3.17E+06,3.08E+05,"1,270,000",0.0972,1.38,315,0.957,0.0025,DSO,******,0.00000181
4,90.868,55.0003,3.98E+00,0.634,3.27E+03,0.1,6.4318,3.27E+06,3.25E+06,3.67E+05,"822,000",0.113,1.38,323,0.992,-0.248,DSO,******,0.000442
5,102.8,55.0003,6.31E+00,1,3.38E+03,0.1,7.50538,3.38E+06,3.35E+06,4.41E+05,"536,000",0.132,1.38,334,0.993,0,DSO,******,0
6,112.37,55.0003,1.00E+01,1.59,3.50E+03,0.1,8.75324,3.50E+06,3.46E+06,5.33E+05,"350,000",0.154,1.38,346,1.01,0,DSO,******,0
7,120.08,55.1,1.58E+01,2.52,3.65E+03,0.1,10.246,3.66E+06,3.60E+06,6.50E+05,"231,000",0.181,1.38,361,0.945,1.33,DSO,******,0.000961
8,126.56,55.1,2.51E+01,4,3.85E+03,0.1,12.0709,3.85E+06,3.76E+06,8.04E+05,"153,000",0.214,1.38,380,0.954,1.25,DSO,******,0.000907
9,131.92,55.0007,3.98E+01,6.34,4.10E+03,0.1,14.2192,4.09E+06,3.96E+06,1.00E+06,"103,000",0.253,1.38,405,1.03,0.116,DSO,******,0.000884
10,140.38,55.0003,6.31E+01,10,4.39E+03,0.1,16.9165,4.39E+06,4.20E+06,1.28E+06,"69,500",0.304,1.38,434,1.02,0,DSO,******,0
11,151.26,55.0003,1.00E+02,15.9,4.77E+03,0.1,20.083,4.77E+06,4.48E+06,1.64E+06,"47,700",0.366,1.38,472,1.03,-0.779,DSO,******,0.000792
,,,,,,,,,,,,,,,,,,,
データシリーズの情報,,,,,,,,,,,,,,,,,,,
名前:,,,2022_1114_freq 1 to 100_temp 60 to 100 step 10 3,,,,,,,,,,,,,,,,
サンプル:,,,3chain_cat_1%,,,,,,,,,,,,,,,,
使用者:,,,sasaki,,,,,,,,,,,,,,,,
インターバルの数:,,,1,,,,,,,,,,,,,,,,
アプリケーション:,,,RHEOPLUS/32 Multi16 V3.40 21000091-35633,,,,,,,,,,,,,,,,
装置:,,,MCR301 SN82000000; ID80924104; FW3.51D090908; Slot3; Adj17d,,,,,,,,,,,,,,,,
測定日/時間:,,,2022/11/14; 11:40 午後,,,,,,,,,,,,,,,,
測定治具:,,,PP08-SN23708; [d=0.1 mm],,,,,,,,,,,,,,,,
アクセス,,,TU1=CTD600-SN80897712; DevCOM1=TC30-SN80897712,,,,,,,,,,,,,,,,
,,,,,,,,,,,,,,,,,,,
定数の計算:,,,,,,,,,,,,,,,,,,,
- 標準 Csr [min/s]:,,,0.41648094,,,,,,,,,,,,,,,,
- 標準 Css [Pa/mNm]:,,,"10,120.00",,,,,,,,,,,,,,,,
- 開始待機時間 [s]:,,,449.593,,,,,,,,,,,,,,,,
- 物質の密度 [rho]:,,,"1,000",,,,,,,,,,,,,,,,
- 測定のタイプ:,,,1,,,,,,,,,,,,,,,,
- モーター調整係数:,,,1,,,,,,,,,,,,,,,,
,,,,,,,,,,,,,,,,,,,
インターバル:,,,1,,,,,,,,,,,,,,,,
データポイント数:,,,11,,,,,,,,,,,,,,,,
,,,,,,,,,,,,,,,,,,,
時間設定:,,,11 測定点数,,,,,,,,,,,,,,,,
測定条件:,,,,,,,,,,,,,,,,,,,
#REF!,,,振り角 gamma = 0.1 %,,,,,,,,,,,,,,,,
,,,角周波数 omega = 1 ... 100 rad/s 対数; |傾き| = 5 点 / 桁 ,,,,,,,,,,,,,,,,
  ????????,,,FN = 1 N,,,,,,,,,,,,,,,,
,,,,,,,,,,,,,,,,,,,
測定点数,時間,温度,角周波数,周波数,せん断応力,ひずみ,位相角,複素弾性率,貯蔵弾性率,損失弾性率,複素粘度,損失正接,??????,???,????????,速度,ステータス,緩和弾性率,リフト速度/ギャップ
,[s],[°C],[1/s],[Hz],[Pa],[%],[°],[Pa],[Pa],[Pa],[Pa・s],[1],[mm],[μNm],[N],[μm/s],[],[Pa],[1/s]
1,33.072,50.0004,1.00E+00,0.159,3.17E+03,0.1,5.96523,3.17E+06,3.15E+06,3.29E+05,"3,170,000",0.104,1.37,314,1.01,0.00617,DSO,******,0.000109
2,57.053,50.0004,1.58E+00,0.252,3.26E+03,0.1,6.90935,3.26E+06,3.23E+06,3.92E+05,"2,050,000",0.121,1.37,322,0.998,-0.325,DSO,******,0.000365
3,75.918,50.0004,2.51E+00,0.4,3.36E+03,0.1,7.98821,3.37E+06,3.33E+06,4.68E+05,"1,340,000",0.14,1.37,333,0.963,0.725,DSO,******,0.000564
4,90.876,50.0003,3.98E+00,0.634,3.50E+03,0.1,9.40358,3.50E+06,3.46E+06,5.72E+05,"880,000",0.166,1.37,346,0.99,0,DSO,******,0
5,102.81,50.0003,6.31E+00,1,3.67E+03,0.1,11.0398,3.67E+06,3.60E+06,7.02E+05,"581,000",0.195,1.37,362,0.979,0.122,DSO,******,0.000617
6,112.38,50.0004,1.00E+01,1.59,3.87E+03,0.1,12.9866,3.87E+06,3.77E+06,8.69E+05,"387,000",0.231,1.37,382,1,-0.0337,DSO,******,0.0000246
7,120.09,50.0003,1.58E+01,2.52,4.12E+03,0.1,15.3201,4.12E+06,3.98E+06,1.09E+06,"260,000",0.274,1.37,407,1.01,0,DSO,******,0
8,126.57,50.0002,2.51E+01,4,4.45E+03,0.1,18.0628,4.45E+06,4.23E+06,1.38E+06,"177,000",0.326,1.37,440,1,0,DSO,******,0
9,131.93,50.1001,3.98E+01,6.34,4.89E+03,0.1,21.1424,4.88E+06,4.56E+06,1.76E+06,"123,000",0.387,1.37,483,1.01,0,DSO,******,0
10,138.92,50.1001,6.31E+01,10,5.49E+03,0.1,24.8876,5.48E+06,4.97E+06,2.31E+06,"86,800",0.464,1.37,542,0.93,1.25,DSO,******,0.00091
11,149.14,50.1,1.00E+02,15.9,6.21E+03,0.1,28.6516,6.20E+06,5.44E+06,2.97E+06,"62,000",0.546,1.37,613,1.01,0,DSO,******,0
,,,,,,,,,,,,,,,,,,,
データシリーズの情報,,,,,,,,,,,,,,,,,,,
名前:,,,2022_1114_freq 1 to 100_temp 60 to 100 step 10 4,,,,,,,,,,,,,,,,
サンプル:,,,3chain_cat_1%,,,,,,,,,,,,,,,,
使用者:,,,sasaki,,,,,,,,,,,,,,,,
インターバルの数:,,,1,,,,,,,,,,,,,,,,
アプリケーション:,,,RHEOPLUS/32 Multi16 V3.40 21000091-35633,,,,,,,,,,,,,,,,
装置:,,,MCR301 SN82000000; ID80924104; FW3.51D090908; Slot3; Adj17d,,,,,,,,,,,,,,,,
測定日/時間:,,,2022/11/14; 11:50 午後,,,,,,,,,,,,,,,,
測定治具:,,,PP08-SN23708; [d=0.1 mm],,,,,,,,,,,,,,,,
アクセス,,,TU1=CTD600-SN80897712; DevCOM1=TC30-SN80897712,,,,,,,,,,,,,,,,
,,,,,,,,,,,,,,,,,,,
定数の計算:,,,,,,,,,,,,,,,,,,,
- 標準 Csr [min/s]:,,,0.41648094,,,,,,,,,,,,,,,,
- 標準 Css [Pa/mNm]:,,,"10,120.00",,,,,,,,,,,,,,,,
- 開始待機時間 [s]:,,,454.663,,,,,,,,,,,,,,,,
- 物質の密度 [rho]:,,,"1,000",,,,,,,,,,,,,,,,
- 測定のタイプ:,,,1,,,,,,,,,,,,,,,,
- モーター調整係数:,,,1,,,,,,,,,,,,,,,,
,,,,,,,,,,,,,,,,,,,
インターバル:,,,1,,,,,,,,,,,,,,,,
データポイント数:,,,11,,,,,,,,,,,,,,,,
,,,,,,,,,,,,,,,,,,,
時間設定:,,,11 測定点数,,,,,,,,,,,,,,,,
測定条件:,,,,,,,,,,,,,,,,,,,
#REF!,,,振り角 gamma = 0.1 %,,,,,,,,,,,,,,,,
,,,角周波数 omega = 1 ... 100 rad/s 対数; |傾き| = 5 点 / 桁 ,,,,,,,,,,,,,,,,
  ????????,,,FN = 1 N,,,,,,,,,,,,,,,,
,,,,,,,,,,,,,,,,,,,
測定点数,時間,温度,角周波数,周波数,せん断応力,ひずみ,位相角,複素弾性率,貯蔵弾性率,損失弾性率,複素粘度,損失正接,??????,???,????????,速度,ステータス,緩和弾性率,リフト速度/ギャップ
,[s],[°C],[1/s],[Hz],[Pa],[%],[°],[Pa],[Pa],[Pa],[Pa・s],[1],[mm],[μNm],[N],[μm/s],[],[Pa],[1/s]
1,33.064,45.0004,1.00E+00,0.159,3.41E+03,0.1,9.11082,3.40E+06,3.36E+06,5.39E+05,"3,400,000",0.16,1.37,337,1.01,-0.00477,DSO,******,0.000164
2,57.045,45.0004,1.58E+00,0.252,3.55E+03,0.1,10.6968,3.55E+06,3.49E+06,6.60E+05,"2,240,000",0.189,1.37,351,0.984,-0.0886,DSO,******,0.000104
3,75.91,45.0003,2.51E+00,0.4,3.75E+03,0.0999,12.6837,3.75E+06,3.66E+06,8.24E+05,"1,490,000",0.225,1.37,370,0.975,-0.0385,DSO,******,0.00121
4,90.868,45.0003,3.98E+00,0.634,3.99E+03,0.1,15.0112,4.00E+06,3.86E+06,1.03E+06,"1,000,000",0.268,1.37,395,0.966,0.313,DSO,******,0.00131
5,102.8,45.0003,6.31E+00,1,4.31E+03,0.1,17.7985,4.31E+06,4.11E+06,1.32E+06,"683,000",0.321,1.37,426,0.952,1.28,DSO,******,0.00108
6,112.37,45.0003,1.00E+01,1.59,4.71E+03,0.0999,20.8845,4.72E+06,4.41E+06,1.68E+06,"472,000",0.382,1.37,466,0.94,1.77,DSO,******,0.00143
7,120.08,45.0002,1.58E+01,2.52,5.28E+03,0.1,24.5326,5.28E+06,4.81E+06,2.19E+06,"333,000",0.456,1.37,522,0.949,1.27,DSO,******,0.000924
8,126.56,45.0002,2.51E+01,4,6.00E+03,0.1,28.2207,6.00E+06,5.28E+06,2.84E+06,"239,000",0.537,1.37,593,1.06,-0.857,DSO,******,0.000629
9,131.92,45.0002,3.98E+01,6.34,6.91E+03,0.0998,31.888,6.92E+06,5.88E+06,3.66E+06,"174,000",0.622,1.37,683,0.99,0,DSO,******,0
10,136.42,45.0003,6.31E+01,10,8.19E+03,0.0995,35.5726,8.23E+06,6.69E+06,4.79E+06,"130,000",0.715,1.37,809,0.988,0,DSO,******,0
11,140.93,45.1,1.00E+02,15.9,1.01E+04,0.0999,39.2633,1.01E+07,7.85E+06,6.41E+06,"101,000",0.817,1.37,"1,000",1.06,-1.28,DSO,******,0.000938
,,,,,,,,,,,,,,,,,,,
データシリーズの情報,,,,,,,,,,,,,,,,,,,
名前:,,,2022_1114_freq 1 to 100_temp 60 to 100 step 10 5,,,,,,,,,,,,,,,,
サンプル:,,,3chain_cat_1%,,,,,,,,,,,,,,,,
使用者:,,,sasaki,,,,,,,,,,,,,,,,
インターバルの数:,,,1,,,,,,,,,,,,,,,,
アプリケーション:,,,RHEOPLUS/32 Multi16 V3.40 21000091-35633,,,,,,,,,,,,,,,,
装置:,,,MCR301 SN82000000; ID80924104; FW3.51D090908; Slot3; Adj17d,,,,,,,,,,,,,,,,
測定日/時間:,,,2022/11/14; 12:00 午後,,,,,,,,,,,,,,,,
測定治具:,,,PP08-SN23708; [d=0.1 mm],,,,,,,,,,,,,,,,
アクセス,,,TU1=CTD600-SN80897712; DevCOM1=TC30-SN80897712,,,,,,,,,,,,,,,,
,,,,,,,,,,,,,,,,,,,
定数の計算:,,,,,,,,,,,,,,,,,,,
- 標準 Csr [min/s]:,,,0.41648094,,,,,,,,,,,,,,,,
- 標準 Css [Pa/mNm]:,,,"10,120.00",,,,,,,,,,,,,,,,
- 開始待機時間 [s]:,,,455.053,,,,,,,,,,,,,,,,
- 物質の密度 [rho]:,,,"1,000",,,,,,,,,,,,,,,,
- 測定のタイプ:,,,1,,,,,,,,,,,,,,,,
- モーター調整係数:,,,1,,,,,,,,,,,,,,,,
,,,,,,,,,,,,,,,,,,,
インターバル:,,,1,,,,,,,,,,,,,,,,
データポイント数:,,,11,,,,,,,,,,,,,,,,
,,,,,,,,,,,,,,,,,,,
時間設定:,,,11 測定点数,,,,,,,,,,,,,,,,
測定条件:,,,,,,,,,,,,,,,,,,,
#REF!,,,振り角 gamma = 0.1 %,,,,,,,,,,,,,,,,
,,,角周波数 omega = 1 ... 100 rad/s 対数; |傾き| = 5 点 / 桁 ,,,,,,,,,,,,,,,,
  ????????,,,FN = 1 N,,,,,,,,,,,,,,,,
,,,,,,,,,,,,,,,,,,,
測定点数,時間,温度,角周波数,周波数,せん断応力,ひずみ,位相角,複素弾性率,貯蔵弾性率,損失弾性率,複素粘度,損失正接,??????,???,????????,速度,ステータス,緩和弾性率,リフト速度/ギャップ
,[s],[°C],[1/s],[Hz],[Pa],[%],[°],[Pa],[Pa],[Pa],[Pa・s],[1],[mm],[μNm],[N],[μm/s],[],[Pa],[1/s]
1,33.014,40.1,1.00E+00,0.159,4.02E+03,0.1,16.1405,4.01E+06,3.85E+06,1.11E+06,"4,010,000",0.289,1.37,397,0.99,0.458,DSO,******,0.00061
